Repository: hamzaaldeeb/hamzaaldeeb.github.io

File: reinforcing-steel-bars.html
حديد التسليح: الخواص والدرجات والوصلات والتفاصيل | م. حمزة أبو الديب

الديب للتصميم الإنشائي | م. حمزة أبو الديبالمكتبة الهندسية ←

سلسلة مواد البناء والتسليح · الحلقة الخامسة

 حديد التسليح في المنشآت الخرسانية: الخواص والدرجات والأقطار والثني والوصلات والتثبيت

 حديد التسليح مش مجرد قطر وعدد أسياخ مكتوبين على اللوحة. اختيار الدرجة المناسبة، والتحقق من شهادة المصنع، وفهم مساحة المقطع وسلوك الخضوع والليونة، ثم تنفيذ الثني والتثبيت والوصلات في أماكنها الصحيحة؛ كل ده بيحدد قدرة العنصر الخرساني على نقل القوى والتصرف المتوقع منه. الدليل ده بيشرح رحلة السيخ من المواصفة والتوريد لحد الاستلام قبل الصب، مع فصل واضح بين مواصفات المنتج ومتطلبات كود التصميم.

 إعداد: م. حمزة أبو الديب – مهندس تصميم إنشائي | الديب للتصميم الإنشائي | تاريخ النشر: 13 نوفمبر 2026 | آخر تحديث: 14 نوفمبر 2026

محتويات المقال
 
  وظيفة حديد التسليح

  الخواص الميكانيكية

  درجات الحديد ومواصفات ASTM

  الأقطار والمساحة والوزن

  قراءة العلامات وشهادة المصنع

  الثني والخطافات والتصنيع

  التثبيت وطول التماسك

  الوصلات والتراكب والكوابلر

  تفاصيل توزيع التسليح

  استلام الحديد بالموقع

  مثال حسابي تطبيقي

  أخطاء شائعة

  المراجع وحدود التحقق

  الأسئلة الشائعة

1. لماذا نحتاج حديد التسليح داخل الخرسانة؟

الخرسانة قوية نسبيًا في الضغط، بينما مقاومتها للشد محدودة مقارنة بمقاومتها للضغط. لذلك يوضع حديد التسليح في المناطق والاتجاهات التي تتطلب مقاومة شد أو تحكمًا في التشققات أو نقل قوى معينة. وفي العناصر الخرسانية المسلحة يعمل الحديد والخرسانة معًا بفضل التماسك بين سطح السيخ والخرسانة المحيطة به، وبفضل توافق التشوهات بين المادتين ضمن افتراضات التصميم.

وظيفة التسليح تختلف حسب العنصر: حديد سفلي وعلوي لمقاومة العزوم في البلاطات والكمرات، حديد طولي وكانات في الكمرات، حديد طولي وكانات أو حلزونات في الأعمدة، وتسليح موزع في الحوائط واللبشات والقواعد. وقد توجد أسياخ إضافية حول الفتحات أو عند مناطق تركيز الإجهاد أو الوصلات. لذلك لا يصح نقل تفصيلة من عنصر إلى آخر لمجرد تشابه القطر.

الفكرة الأساسية: السيخ لا يعمل وحده؛ لازم يتوفر له طول تثبيت كافٍ، وغطاء وتباعد مناسب، وخرسانة جيدة، وحبس عرضي عند الحاجة. زيادة مساحة الحديد من غير ضبط التفاصيل قد تسبب تزاحمًا وصعوبة صب بدل ما تحسن الأداء.

رسم مفاهيمي أصلي لشكل السيخ ومقطعه الاسمي؛ لا يمثل نمط نتوءات أو مقاسًا تجاريًا بعينه.

2. أهم خواص حديد التسليح التي تهم المصمم
شكل السيخ وتحسين التماسك — إعداد: م. حمزة أبو الديب
أ. إجهاد الخضوع fy

إجهاد الخضوع هو الإجهاد المرجعي الذي تبدأ عنده المادة في إظهار تشوه لدن ملحوظ وفق تعريف وطريقة الاختبار المحددين في مواصفة المنتج. في التصميم يرمز له غالبًا بـ fy، ويؤثر في مقاومة القطاع المطلوبة ومساحة التسليح. لا يجوز استبدال قيمة fy في النموذج أو الحسابات بمجرد القيمة المكتوبة على فاتورة التوريد؛ يجب مطابقة الدرجة والمواصفة وشهادة الاختبار مع مستندات المشروع.

ب. مقاومة الشد القصوى fu

تمثل مقاومة الشد القصوى مستوى الإجهاد المرتبط بأقصى حمل في اختبار الشد وفق طريقة الاختبار. نسبة fu إلى fy والاستطالة بعد الخضوع مؤشرات مهمة عن الليونة واحتياطي المقاومة. لذلك لا يكفي أن تكون قيمة fy مرتفعة؛ فالسلوك بعد الخضوع والقدرة على التشوه قبل الانقطاع مهمان، وبالأخص في الأنظمة التي تعتمد على المطيلية وإعادة توزيع القوى.

ج. الاستطالة والليونة

الليونة تعبر عن قدرة الحديد على تحمل تشوهات لدنة قبل الانقطاع. ويُقاس جزء منها باختبار الاستطالة، لكن قراءة النتيجة تتطلب معرفة طول القياس وطريقة الاختبار وحجم العينة. الحديد عالي المقاومة ليس بالضرورة أكثر ليونة من الحديد الأقل مقاومة، ولا يجوز افتراض أن كل درجة أو منتج مناسب تلقائيًا للتفاصيل الزلزالية.

د. التماسك والنتوءات السطحية

النتوءات والتضليعات تساعد على نقل القوى بين السيخ والخرسانة. لذلك تراجع مواصفة المنتج أبعاد النتوءات وتباعدها وارتفاعها، إلى جانب القطر أو الوزن الاسمي. السيخ الأملس والسيخ عالي التماسك ليسا بديلين متطابقين في كل موضع؛ نوع المنتج واستخدامه يجب أن يكونا محددين في اللوحات والمواصفات.

هـ. خواص أخرى

التركيب الكيميائي ومكافئ الكربون: مهمان عند تقييم قابلية اللحام والتوافق مع إجراءات اللحام.

 اختبار الثني وإعادة الثني: يقيّم سلوك العينة عند التشوه وفق شروط المواصفة، ولا يعني أن أي سيخ يمكن ثنيه وإعادة فرده بالموقع.

 الوزن والأبعاد: يساعدان في التحقق من مطابقة المنتج للمقاس الاسمي والمواصفة.

 مقاومة التعب والتآكل: قد تصبح حاكمة في منشآت أو بيئات أو أحمال خاصة، وتحتاج متطلبات مستقلة.

3. درجات الحديد: لا تخلط بين درجة المنتج وكود التصميم
منحنى إجهاد-انفعال توضيحي — إعداد: م. حمزة أبو الديب
درجة الحديد تصف مستوى خواص ميكانيكية محددًا في مواصفة المنتج. أما كود التصميم فيحدد المواد والدرجات التي يسمح باستخدامها، والقيود المرتبطة بها، وكيفية حساب المقاومة والتفاصيل. لذلك وجود درجة في مواصفة ASTM لا يعني أن كل كود أو كل عنصر إنشائي يسمح باستخدامها دون شروط.

مواصفة المنتج	طبيعة الحديد	الدرجات الظاهرة في الإصدار النشط المتحقق منه	ملاحظة الاستخدام	

ASTM A615/A615M-26	قضبان كربون صلب ملساء أو ذات نتوءات للخرسانة	Grade 40 [280 MPa]، Grade 60 [420 MPa]، Grade 80 [550 MPa]، Grade 100 [690 MPa]	المواصفة لا تضع وحدها قواعد التصميم أو السماح الزلزالي. تحذر من افتراض قابلية اللحام دون إجراء مناسب، وتوضح ملاحظة خاصة بنسبة مقاومة الشد إلى الخضوع لدرجة 100.	

ASTM A706/A706M-26a	قضبان منخفضة السبيكة بخصائص ميكانيكية وتركيب كيميائي أكثر تحكمًا	Grade 60 [420 MPa]، Grade 80 [550 MPa]، Grade 100 [690 MPa]	تتضمن قيودًا على التركيب الكيميائي ومكافئ الكربون لدعم قابلية اللحام والتطبيقات التي تحتاج خواص شد مضبوطة؛ ويلزم مع ذلك إجراء لحام معتمد.	

الأرقام بين الأقواس تمثل مستوى الخضوع الاسمي بالميجاباسكال في تصنيف هذه المواصفات، وليست بديلًا عن شهادة المصنع أو متطلبات الكود. كما أن درجات ASTM لا تُساوى تلقائيًا بدرجات الحديد المحلية أو درجات المواصفات البريطانية أو الأوروبية أو الخليجية؛ المقارنة تحتاج مراجعة الخواص المطلوبة وطريقة الاختبار وحدود القبول.

تنبيه مهم لدرجة 100: صفحة ASTM A615/A615M-26 تنبه إلى أن النسبة المحددة بين مقاومة الشد والخضوع لدرجة 100 أقل من بعض الدرجات الأقل، وتذكر أن بعض متطلبات الوصلات أو الأكواد قد لا تتوافق معها تلقائيًا. لذلك لا ترفع fy في نموذج ETABS أو SAFE لمجرد أن المورد عرض حديدًا أعلى مقاومة؛ تحقق من قبول الكود، والليونة، والتفاصيل، والوصلات، ومتطلبات النظام الزلزالي.

كيف تختار الدرجة؟

حدد الكود والإصدار المعتمدين للمشروع، وليس البرنامج المستخدم فقط.

 راجع درجات التسليح المسموح بها في الكود ومواصفات المشروع.

 تحقق من الخضوع والشد والاستطالة والتركيب الكيميائي واختبارات الثني.

 راجع التوافق مع متطلبات الزلازل والتثبيت والوصلات الميكانيكية أو اللحام إن وجدت.

 اعتمد الدرجة في الحسابات واللوحات وجدول الحديد، وتأكد أن شهادة التوريد تخص نفس الدرجة والتشغيلة.

4. أقطار حديد التسليح ومساحة المقطع والوزن النظري

تُحسب مساحة السيخ الدائري الاسمية من القطر الاسمي d:

Abar = π d² / 4

إذا كان القطر بالملليمتر، تكون المساحة بالملليمتر المربع. أما الوزن النظري التقريبي للمتر الطولي فيمكن حسابه من كثافة فولاذ مفترضة 7850 kg/m³:

w ≈ d² / 162.2  kg/m

هذه علاقة تقريبية للحصر السريع باستخدام القطر الاسمي بالملليمتر. الجدول التالي يعرض مقاسات شائعة في بعض الأسواق، وليس قائمة إلزامية أو حصرًا لكل المقاسات التي تسمح بها المواصفات.

القطر الاسمي d (mm)	مساحة السيخ (mm²)	الوزن النظري (kg/m)	

8	50.3	0.395	

10	78.5	0.617	

12	113.1	0.888	

14	153.9	1.208	

16	201.1	1.578	

18	254.5	1.998	

20	314.2	2.466	

22	380.1	2.984	

25	490.9	3.853	

28	615.8	4.834	

32	804.2	6.313	

36	1017.9	7.990	

40	1256.6	9.864	

لا تقارن مقاسًا متريًا برقم سيخ أمريكي أو مقاس بوصة بالاسم فقط؛ استخدم القطر والمساحة الاسميين كما تحددهما مواصفة المنتج واللوحات. كما أن الوزن النظري لا يحل محل حدود تفاوت الوزن والأبعاد في المواصفة، ولا يكفي وحده لقبول الشحنة.

5. قراءة علامات السيخ وشهادة المصنع

قد تحمل الأسياخ علامات مدرفلة على سطحها تشير إلى المصنع أو مصدر الإنتاج والمقاس ونوع الصلب والدرجة. وتوضح CRSI مثالًا لنظام العلامات الأمريكي، حيث يمكن أن تشير الرموز إلى المصنع والمقاس ونوع الفولاذ والدرجة. لكن ترتيب الرموز وطريقة كتابتها قد تختلف بين الدول والمصانع؛ لذلك لا تعتمد على العلامة وحدها إذا لم تكن على دراية بنظام التعريف المستخدم.

المستندات الأهم عند التوريد تشمل شهادة اختبار المصنع أو Mill Test Certificate، رقم الصهرة أو Heat Number، درجة الحديد، المواصفة وإصدارها، نتائج الشد والخضوع والاستطالة والثني، والتحليل الكيميائي عند طلبه، بالإضافة إلى بطاقة الربطة أو Bar Tag. يجب أن تظل إمكانية التتبع قائمة من الشحنة إلى مكان استخدامها في العنصر.

رسم أصلي لحقول بيانات يُستحسن تتبعها؛ شكل البطاقة الفعلي يختلف حسب المصنع ونظام التوريد.

مراجعة شهادة المصنع

تطابق اسم المصنع والمواصفة وإصدارها مع الاعتماد.

 تطابق رقم الصهرة والدرجة والمقاس بين الشهادة وبطاقة الحزمة.

 مراجعة قيم fy وfu والاستطالة ونتائج الثني بحسب المواصفة المطلوبة.

 مراجعة التركيب الكيميائي ومكافئ الكربون إذا كان اللحام أو التطبيق الخاص يتطلب ذلك.

 التأكد من أن العينات والنتائج تمثل الشحنة الفعلية، وأن أي اختبار إضافي تم بواسطة معمل معتمد حسب خطة الجودة.

القطر والدرجة ورقم الصهرة — إعداد: م. حمزة أبو الديب
6. ثني الحديد والخطافات وتصنيع الأسياخ

الثني يغير اتجاه السيخ وينتج خطافًا أو شكلًا خاصًا أو سيخًا مكسحًا وفق تفصيلة التصميم. جودة الثني تعتمد على قطر السيخ ودرجة الحديد والقطر الداخلي للثني ونوع الخطاف وطريقة التصنيع. لذلك لا يكفي أن نقول «اثنِ السيخ 90 درجة»؛ يجب تحديد شكل الثني والقطر الداخلي وطول الذيل أو الامتداد طبقًا للكود وجدول القص والثني.

تُنفذ عمليات الثني باستخدام معدات مناسبة وقالب أو ماندريل بالقطر المحدد في المواصفة والتفصيلة المعتمدة.

 لا يُسخن السيخ بلهب موضعي لتسهيل الثني إلا إذا كان ذلك مسموحًا صراحةً بإجراء معتمد؛ الأصل عدم التسخين العشوائي.

 لا يُعاد فرد السيخ المثني ثم ثنيه مرة أخرى دون موافقة المصمم وإجراء موثق، لأن تكرار التشوه قد يضر بخصائصه.

 يجب أن تكون نهايات القص والثني خالية من التلف المؤثر، وأن تتطابق الأشكال والأبعاد مع Bar Bending Schedule.

 الخطاف القياسي والخطاف الزلزالي والكانة المغلقة ليست أشكالًا متبادلة؛ لكل منها وظيفة وشروط تفصيل مختلفة.

رسم توضيحي أصلي يشرح مكونات الخطاف فقط؛ لا تُستخرج منه أبعاد الثني أو أطوال الذيل.

جدول حصر وتصنيع الحديد BBS

جدول القص والثني الجيد يربط كل سيخ بمكانه في اللوحة، ويبين رقم السيخ Bar Mark، والقطر والدرجة، والعدد، وشكل الثني، والأبعاد، وطول القص، وملاحظات التثبيت أو الوصلة. يجب أن يتوافق الجدول مع اللوحات الإنشائية وآخر إصدار معتمد، وأن تُراجع أطوال القص وفق طريقة القياس وبدلات الثني المعتمدة في نظام التصنيع، لا بالجمع العشوائي للأبعاد الخارجية.

7. التثبيت وطول التماسك: إزاي السيخ ينقل قوته للخرسانة؟
شكل الثني والتثبيت — إعداد: م. حمزة أبو الديب
طول التثبيت أو التطويل (Development Length) هو الطول المطلوب داخل الخرسانة لتطوير القوة التصميمية في السيخ من خلال التماسك، أو باستخدام خطاف أو رأس ميكانيكي أو وسيلة تثبيت مسموح بها. إذا انتهى السيخ قبل أن يطور القوة المطلوبة فقد يحدث انزلاق أو انفلاق في الخرسانة أو فشل في نقل القوة، حتى لو كانت مساحة الحديد كافية حسابيًا.

طول التثبيت ليس رقمًا ثابتًا من نوع 40d أو 50d لكل العناصر. يتأثر بعوامل متعددة، أهمها:

إجهاد الخضوع المحدد للسيخ وقطره ونوع سطحه.

 مقاومة الخرسانة والوزن النوعي للخرسانة عند وجود اشتراطات خاصة.

 الغطاء الخرساني والمسافة بين الأسياخ والتسليح العرضي الذي يوفر الحبس.

 موضع الصب وظروف التماسك، والطلاء الإيبوكسي أو أي معالجة سطحية.

 نوع الإجهاد: شد أو ضغط، وشكل التثبيت: مستقيم أو خطاف أو رأس ميكانيكي.

 المنطقة الزلزالية ومتطلبات المفاصل اللدنة أو مناطق العقد الخاصة.

عند تصميم التفصيلة، يجب التحقق من أن السيخ يمتد داخل منطقة الارتكاز أو العنصر المجاور بالطول المطلوب، وأن الخطاف أو الرأس لا يتعارض مع الغطاء أو الأسياخ الأخرى. وقد يكون الحل باستخدام رأس ميكانيكي أو وصلة خاصة في مناطق الازدحام، لكن ذلك يحتاج منتجًا مؤهلًا وتفصيلة معتمدة.

فرق مهم: طول التثبيت يطور قوة السيخ داخل الخرسانة، أما طول الوصلة فينقل القوة من سيخ إلى سيخ آخر. قد تتشابه بعض العوامل المؤثرة، لكنهما ليسا مصطلحًا واحدًا ولا يُستخدم أحدهما بدل الآخر دون الرجوع للكود.

8. وصلات حديد التسليح: تراكب أم وصلة ميكانيكية أم لحام؟
تداخل الأسياخ بطول محسوب — إعداد: م. حمزة أبو الديب
الوصلة هدفها استمرار نقل القوة عندما لا يتوفر سيخ واحد بطول كافٍ أو عندما تتطلب طريقة التنفيذ تقسيم التسليح. اختيار نوع الوصلة ومكانها وطولها وعدد الأسياخ الموصولة في القطاع يجب أن يظهر في اللوحات أو ملاحظات التصميم، وليس قرارًا ميدانيًا عشوائيًا.

أ. وصلة التراكب Lap Splice

يتم تراكب سيخين بطول محسوب حتى تنتقل القوة من أحدهما إلى الخرسانة المحيطة ثم إلى السيخ الآخر. طول التراكب يتغير حسب مقاومة الخرسانة ودرجة الحديد والقطر والغطاء والتباعد والتسليح العرضي ونوع الإجهاد والطلاء والتفاصيل الزلزالية. تراكب أسياخ الشد يختلف عن الضغط، وقد توجد تصنيفات أو شروط إضافية حسب الكود.

لا تعتمد طولًا موحدًا لكل الأقطار أو كل العناصر.

 لا توصل جميع الأسياخ في مقطع واحد لمجرد سهولة التنفيذ؛ راجع نسبة الأسياخ الموصولة وموقع الوصلات وشروط الكود.

 تجنب مناطق الإجهادات العالية أو المفاصل اللدنة أو مناطق العقد عندما تمنعها متطلبات النظام، إلا بتفصيلة مصممة ومسموح بها.

 حافظ على الغطاء والتباعد والربط اللازم لمنع تحرك الأسياخ أثناء الصب.

ب. الوصلات الميكانيكية Mechanical Couplers

تربط الكوابلرات طرفي سيخين ميكانيكيًا باستخدام نظام ملولب أو كبس أو جراوت أو آلية أخرى معتمدة. تفيد في الأقطار الكبيرة أو مناطق الازدحام أو عندما يصعب توفير طول تراكب. لكن لا يكفي أن يكون اسم المنتج «كوابلر»؛ يجب تحديد نوعه وتصنيفه وقوة الشد والضغط المطلوبة، ونطاق الأقطار والدرجات، وطريقة تجهيز الأطراف، ومتطلبات الفحص والاختبار.

قارنة بين سيخين — إعداد: م. حمزة أبو الديب
ج. الوصلات الملحومة

اللحام قد يكون خيارًا في حالات محددة، لكنه ليس بديلًا تلقائيًا للتراكب أو الكوابلر. يلزم التحقق من قابلية الحديد للحام وتركيبه الكيميائي ومكافئ الكربون، واتباع كود لحام حديد التسليح وإجراء لحام مؤهل وموافقة المصمم والإشراف. مواصفة ASTM A615 تحذر من افتراض قابلية اللحام دون إجراء مناسب، بينما A706 تضع قيودًا كيميائية وميكانيكية تدعم التطبيقات التي تتطلب قابلية لحام مضبوطة. لا تنفذ لحامًا نقطيًا أو لحام تثبيت للأسياخ في الموقع دون اعتماد صريح.

رسم مفاهيمي أصلي لطريقتين شائعتين؛ لا يحدد طول التراكب أو نوع الكوابلر أو مقاومته.

9. تفاصيل توزيع الحديد داخل العنصر

بعد تحديد مساحة التسليح المطلوبة، تأتي مرحلة تحويلها إلى عدد وأقطار ومسافات قابلة للتنفيذ. هنا تظهر أهمية التفاصيل؛ لأن السيخ المصمم لا يحقق وظيفته إذا لم يمكن صب الخرسانة حوله أو لم يتوفر له الغطاء أو التثبيت المطلوب.

الغطاء الخرساني: يحدد طبقًا للتعرض البيئي ونوع العنصر ومتطلبات الحريق والكود والمواصفات، ويقاس إلى السطح الخارجي للتسليح الذي يحدده الكود، وليس إلى محور السيخ.

 المسافة الصافية: يجب أن تسمح بمرور الركام والخرسانة والهزاز وتحقيق التماسك، وتراجع مع قطر السيخ وحجم الركام والتزاحم في القطاع.

 توزيع الطبقات: يجب توضيح ترتيب الأسياخ العلوية والسفلية والطبقات الإضافية، والمسافة الرأسية بينها، وأماكن التقاطع والتثبيت.

 الكانات والروابط: يجب أن تحيط بالتسليح الطولي وتثبت الأسياخ وتحقق مقاومة القص أو الحبس المطلوب، مع مراعاة شكل الخطافات واتجاهها والتباعد.

 الكراسي والبسكوت: تستخدم للحفاظ على منسوب التسليح والغطاء أثناء الحركة والصب، ويجب أن تكون مناسبة للحمل ولا تسبب بقعًا أو ضعفًا في الغطاء.

 الفتحات والتعارضات: لا تقطع أو تحرك أسياخًا بسبب مواسير أو فتحات خدمات دون تفصيلة معتمدة من المصمم.

في المناطق الزلزالية أو العناصر ذات متطلبات المطيلية، قد تكون تفاصيل الخطافات والحبس وتباعد الكانات ومناطق الوصلات أكثر تقييدًا. لا يجوز نسخ تفصيلة عادية إلى عمود أو كمرة ضمن نظام مقاوم للعزوم دون مراجعة فصل الزلازل والتفاصيل الخاصة بالكود المعتمد.

موضع السيخ داخل القطاع — إعداد: م. حمزة أبو الديب
حديد علوي وسفلي وكانات — إعداد: م. حمزة أبو الديب
أسياخ طولية وكانات/أطواق — إعداد: م. حمزة أبو الديب
10. استلام حديد التسليح بالموقع: قائمة مراجعة عملية

أولًا: عند وصول الشحنة

مطابقة المصنع والمواصفة والإصدار والدرجة والأقطار مع مستندات الاعتماد.

 مطابقة بطاقة الحزمة ورقم الصهرة مع شهادة اختبار المصنع.

 مراجعة نتائج الخضوع والشد والاستطالة والثني والتحليل الكيميائي عند اشتراطه.

 فصل الأقطار والدرجات والتشغيلات، وتخزين الحديد بطريقة تمنع اختلاطها أو تلوثها.

 فحص وجود تلف أو حفر أو قشور أو نقص مؤثر في المقطع، وتقييم الصدأ وفق مواصفة المشروع بدل الرفض أو القبول العشوائي.

ثانيًا: قبل الصب

مطابقة رقم السيخ وقطره وعدده وشكله مع آخر لوحة إنشائية وجدول القص والثني المعتمد.

 مراجعة المسافات والغطاء والمناسيب والطبقات واتجاه الأسياخ.

 مراجعة أطوال التثبيت والخطافات والوصلات ومواقعها ونسب الأسياخ الموصولة في المقطع.

 التحقق من تركيب الكوابلرات أو الوصلات الخاصة حسب تعليمات المصنع والاختبارات المطلوبة.

 التأكد من الكراسي والبسكوت والكانات والروابط وثبات التسليح أثناء الصب.

 التأكد من عدم وجود زيوت أو طين أو مواد تعوق التماسك، ومعالجة أي ملاحظة وفق إجراء معتمد.

 توثيق الاستلام بالصور والملاحظات والإصدار المستخدم من اللوحات وتوقيعات المسؤولين.

الفحص البصري لا يغني عن اختبارات المواد المطلوبة في خطة الجودة، كما أن شهادة المصنع لا تغني عن التحقق من مطابقة الشحنة الفعلية. ويجب تحديد تكرار أخذ العينات وحدود القبول وطريقة إعادة الاختبار في المواصفات والكود والعقد.

11. مثال حسابي مبسط: مساحة الحديد والوزن النظري

لنفترض أن لوحة عنصر ما توضح خمسة أسياخ قطر 16 mm في طبقة واحدة. المثال هنا حساب مساحة ووزن فقط، وليس تصميمًا للعنصر أو توصية بعدد الأسياخ.

مساحة السيخ الواحد: A = π × 16² / 4 = 201.1 mm² تقريبًا.

 المساحة الإجمالية للأسياخ الخمسة: As = 5 × 201.1 = 1005.5 mm² تقريبًا.

 الوزن النظري للمتر الطولي لسيخ 16 mm: w = 16² / 162.2 = 1.578 kg/m تقريبًا.

 إذا كان لدينا 10 أسياخ، طول كل منها 12 m، فالوزن النظري = 10 × 12 × 1.578 = 189.4 kg تقريبًا.

حدود المثال: لم نخصم أو نضف أطوال الخطافات أو التراكبات أو الهالك أو بدلات الثني، ولم نراجع تفاوتات الوزن الفعلية. الحصر التنفيذي يحتاج جدول قص وثني معتمدًا ومراجعة أطوال التصنيع والعدد والفاقد حسب المشروع.

12. أخطاء شائعة في التصميم والتنفيذ

اختيار fy من كتالوج المورد دون التحقق من الدرجة والمواصفة وشهادة الاختبار.

 اعتبار كل حديد عالي المقاومة مناسبًا تلقائيًا لكل نظام زلزالي أو كل وصلة.

 استخدام قاعدة 40d أو 50d لطول التثبيت أو التراكب في كل العناصر دون حساب.

 تجميع كل الوصلات في قطاع واحد أو وضعها في منطقة حرجة دون مراجعة.

 تغيير قطر السيخ أو عدده أو المسافات بالموقع لتعويض نقص التوريد دون موافقة المصمم.

 ثني السيخ أو فرده أو تسخينه عشوائيًا، أو تنفيذ لحام نقطي لتثبيت التقاطعات.

 إهمال الغطاء والمسافات الصافية بسبب تزاحم الحديد أو عدم تنسيق الخدمات.

 اعتبار وزن المتر النظري اختبار قبول بديلًا عن متطلبات المواصفة وشهادة المصنع.

 الاعتماد على العلامات المدرفلة وحدها دون بطاقة حزمة وشهادة قابلة للتتبع.

13. المراجع الفنية والأكواد: ما الذي تم التحقق منه؟
SBC 304: متطلبات تسليح المنشآت الخرسانية – راجع النص الرسمي — إعداد: م. حمزة أبو الديب · الرجوع إلى المصدر الرسمي للكود السعودي
تم التحقق من صفحات الناشرين والجهات الرسمية المتاحة علنًا بتاريخ 13 نوفمبر 2026. أذكر رقم المواصفة أو الفصل والبند والصفحة فقط عندما يكون ظاهرًا في المصدر الذي أمكن مراجعته. لا أضع حدود ثني أو أطوال تثبيت أو وصلات رقمية في هذا المقال؛ لأنها تتطلب نص الكود المعتمد وحالة العنصر الفعلية.

ASTM A615/A615M-26 – Standard Specification for Deformed and Plain Carbon-Steel Bars for Concrete Reinforcement: صفحة ASTM الرسمية تعرض الإصدار النشط 2026، ونطاق المواصفة في 1.1، ومستويات الدرجات في 1.2، وملاحظات مهمة عن Grade 100 واللحام. لم أذكر أرقام صفحات من النص الكامل لأن النسخة الكاملة المرخصة غير متاحة في المعاينة العامة. صفحة ASTM الرسمية.

 ASTM A706/A706M-26a – Standard Specification for Deformed and Plain Low-Alloy Steel Bars for Concrete Reinforcement: صفحة ASTM الرسمية تعرض الإصدار النشط 2026a؛ النطاق في 1.1، والدرجات في 1.2، ومتطلبات التركيب الكيميائي وقابلية اللحام في 1.5. لم أضع أرقام صفحات غير ظاهرة في المعاينة العامة. صفحة ASTM الرسمية.

 ACI CODE-318-25 – Building Code for Structural Concrete, Code Requirements and Commentary (2025): صفحة ACI الرسمية تؤكد إصدار 2025 ونطاق الكود. ويعرض جدول المحتويات العام Chapter 20 – Steel Reinforcement Properties, Durability, and Embedments، ومنها 20.2 للقضبان والأسلاك غير سابقة الإجهاد، بداية الصفحة 409؛ وChapter 25 – Reinforcement Details، ومنها 25.2 للمسافات الدنيا بداية الصفحة 509، و25.3 للخطافات والخطافات الزلزالية وأقطار الثني الداخلية بداية الصفحة 511، و25.5 للوصلات بداية الصفحة 534؛ وكذلك 26.6 لمواد التسليح ومتطلبات التنفيذ بداية الصفحة 587. أرقام الصفحات هي صفحات بداية الأقسام كما يعرضها جدول المحتويات الرسمي، وليست بديلًا عن مراجعة نص البنود الكامل. صفحة ACI الرسمية وجدول المحتويات.

 Saudi Building Code – SBC 304 (2024): صفحة المركز السعودي لكود البناء تعرض كود المنشآت الخرسانية SBC 304 وتوضح أن نطاقه يشمل متطلبات العناصر الخرسانية ومواصفات حديد التسليح. لكن واجهة الصفحة العامة التي أمكن الوصول إليها لا تعرض نص الفصول والبنود والصفحات؛ لذلك لم أنسب أرقام بنود أو صفحات أو حدودًا رقمية إلى SBC 304 هنا. صفحة SBC 304 الرسمية لعام 2024.

 الكود المصري ECP 203 – تصميم وتنفيذ المنشآت الخرسانية المسلحة: الملف الجزئي الذي أمكن فتحه مباشرة على موقع المركز القومي لبحوث الإسكان والبناء HBRC يحمل إصدار 2018، ولا يمثل بمفرده النص الكامل للكود. لم أتمكن من التحقق من النص الرسمي الكامل لإصدار 203-2020 أو من حالة اعتماده الحالية من مصدر رسمي متاح في هذا الفحص؛ لذلك لا أنسب هنا أرقام بنود أو صفحات أو قيم تصميمية إلى إصدار 2020، ولا أتعامل مع نسخة 2018 على أنها أحدث إصدار تلقائيًا. يجب الرجوع إلى النسخة المعتمدة للمشروع. جزء من ECP 203-2018 متاح على موقع HBRC.

 CRSI – Concrete Reinforcing Steel Institute: مصادر إرشادية مهنية عن تعريف علامات الأسياخ، والوصلات، واستلام الحديد بالموقع. هذه إرشادات صناعية وليست بديلًا عن الكود المحلي أو مواصفات المشروع. تعريف علامات الحديد، وصلات التراكب، فحص التسليح بالموقع.

حدود المراجعة الكودية: هذا المقال تعليمي ومقارنة مرجعية أولية، وليس مراجعة مكتملة أو موحدة لبنود ECP وSBC وACI. الأكواد ليست نسخًا متطابقة، كما أن مواصفة ASTM للمنتج لا تحدد وحدها قواعد التصميم أو السماح بكل درجة. قبل اعتماد أي قطر أو fy أو خطاف أو طول تثبيت أو وصلة، يجب تحديد كود المشروع وإصداره والملحقات والتعديلات المحلية، ثم مراجعة النص الكامل والرسومات المعتمدة. لا يغني المقال عن التصميم والمراجعة الهندسية المعتمدة للمشروع الفعلي.

14. أسئلة شائعة عن حديد التسليح

هل fy هي نفسها fu؟

لا. fy تمثل إجهاد الخضوع المحدد للدرجة، أما fu فتمثل مقاومة الشد القصوى المحددة أو المقاسة بحسب السياق. نسبة fu إلى fy والاستطالة مهمة بجانب قيمة الخضوع.

هل طول الوصلة يساوي 40 مرة قطر السيخ في كل الحالات؟

لا. طول الوصلة يتحدد وفق الكود المعتمد ونوع الإجهاد ودرجة الحديد وقطره ومقاومة الخرسانة والغطاء والتباعد والطلاء والحبس والتفاصيل الزلزالية. قاعدة ثابتة مثل 40d لا تصلح لكل الحالات.

ما الفرق بين ASTM A615 وASTM A706؟

A615 مواصفة لقضبان الكربون الصلب، بينما A706 لقضبان منخفضة السبيكة ذات قيود أكثر تحكمًا في الخواص الميكانيكية والتركيب الكيميائي، ومنها متطلبات تدعم قابلية اللحام. الاختيار لا يتم بالاسم وحده بل وفق الكود والمشروع وشهادة المنتج.

هل يمكن لحام أي سيخ تسليح في الموقع؟

لا. يجب التحقق من نوع الحديد وتركيبه الكيميائي وقابليته للحام، واعتماد إجراء لحام مؤهل وفق المواصفة المناسبة وموافقة المصمم والإشراف. لا تُستخدم اللحامات النقطية أو لحام التثبيت العشوائي كبديل عن الربط.

هل الصدأ الخفيف يعني رفض حديد التسليح؟

ليس كل تغير لوني سببًا آليًا للرفض. يجب تقييم حالة السطح ووجود قشور أو حفر أو نقص في المقطع أو مواد ملوثة طبقًا لمواصفة المشروع ومعيار القبول المعتمد، مع توثيق القرار.

هل مساحة السيخ تُحسب من القطر المقاس فوق البروزات؟

تُستخدم المساحة الاسمية المرتبطة بالقطر الاسمي أو الوزن الاسمي المحدد في مواصفة المنتج، وليس قياسًا عشوائيًا فوق أضلاع السيخ. تُراجع الأبعاد والوزن طبقًا للمواصفة المعتمدة.

هل يمكن استخدام كوابلر بدل التراكب في أي مكان؟

لا. يجب اختيار نظام ميكانيكي مؤهل ومسموح به في الكود، والتحقق من نوع القوة التي ينقلها وتصنيف الوصلة وموقعها ومتطلبات النظام الزلزالي وطريقة التركيب والفحص.

حديد التسليحدرجات الحديدASTM A615ASTM A706fy و fuأقطار الحديدمساحة التسليحوزن المتر الطوليثني الحديدطول التثبيتوصلات التراكبالكوابلراستلام الحديد

مقالات مرتبطة من السلسلة: اقرأ المقال السابق عن مواد البناء والخرسانة واختباراتها، ويمكنك الرجوع إلى الميدات والسملات والشدادات لفهم تطبيق تفاصيل التسليح في الكمرات الأرضية. أما الحلقة التالية فستتناول مقارنة منهجية بين الأكواد المصرية والسعودية والأمريكية.

← الحلقة السابقة: مواد البناء والخرسانة
 الحلقة التالية: مقارنة ECP وSBC وACI/ASCE – قيد الإعداد

للاستفسار الهندسي أو مراجعة تفاصيل حديد التسليح في مشروعك عبر واتساب

 إعداد: م. حمزة أبو الديب – مهندس تصميم إنشائي | الديب للتصميم الإنشائي.

 محتوى تعليمي عام، ولا يغني عن التصميم والمراجعة الهندسية للمشروع الفعلي أو عن الرجوع إلى الكود والمواصفات المعتمدة واللوحات التنفيذية.

 العودة إلى المكتبة الهندسية
